Repository: ShivamChoudhary004/AlloySentry

# 🔬 AlloySentry
**Automated Metallurgical Analysis Pipeline using Gemma 4**

AlloySentry is a "Software-Defined Metallurgy" project that automates the transition from raw laboratory hardware data to professional engineering reports. It processes tensile and wear test data and uses a local Large Language Model (Gemma 4 e4b) to interpret material behavior.

## 🚀 Features
* **Automated Data Parsing:** Extracts UTS and ductility from CSVs and friction coefficients from DWF files.
* **AI-Driven Reasoning:** Integrates **Gemma 4** to determine processing routes (Cast vs. Wrought) and evaluate hardness-toughness trade-offs.
* **Visualization:** Generates high-quality stress-strain and wear depth profiles.

## 📊 Sample Analysis Results
Based on a recent test run of an Al-Si specimen:
* **Tensile Strength (UTS):** $133.56 \text{ MPa}$
* **Ductility (Elongation):** $11.98\%$
* **Max Wear Depth:** $296.56 \mu\text{m}$

### Visualizations

### AI-Generated Insight
> "The balance between the measured strength and the substantial elongation strongly suggests that the material has not been extensively cold-worked or rolled, pointing toward a casting or simple ingot processing route."

## 🛠️ Tech Stack
* **Language:** Python (Pandas, Matplotlib)
* **AI Model:** Gemma 4 (e4b) via Ollama
* **Domain:** Physical Metallurgy / Materials Testing

File: Tensile Data.csv (part 1 of 3)
Break (Standard) : Time at Break (Standard),215.9,s,,
Break (Standard) : Load at Break (Standard),-51.77414,N,,
Break (Standard) : Extension at Break (Standard),3.59432,mm,,
Break (Standard) : Tensile strain (Strain 1) at Break (Standard),11.98106,%,,
Break (Standard) : Tensile stress at Break (Standard),-2.58974,MPa,,
Tensile strength : Time at Tensile strength,67.6,s,,
Tensile strength : Load at Tensile strength,2577.22192,N,,
Tensile strength : Extension at Tensile strength,1.1231,mm,,
Tensile strength : Tensile strain (Strain 1) at Tensile strength,3.74365,%,,
Tensile strength : Tensile stress at Tensile strength,128.91266,MPa,,
Specimen properties : Area,19.992,mm^2,,
Specimen properties : Final area,6.8272,mm^2,,
Specimen properties : Final length,32.57,mm,,
Specimen properties : Final thickness,1.36,mm,,
Specimen properties : Final width,5.02,mm,,
Specimen properties : Geometry,Rectangular,,,
Specimen properties : Length,30,mm,,
Specimen properties : Thickness,2.94,mm,,
Specimen properties : Width,6.8,mm,,
,,,,
Time,Extension,Load,Tensile strain (Extension),Tensile stress
(s),(mm),(N),(%),(MPa)
0,0,0.14887,-0.00001,0.00745
0.1,0.0001,0.47925,0.00033,0.02397
0.2,0.00041,0.89507,0.00137,0.04477
0.3,0.00109,4.45113,0.00364,0.22265
0.4,0.00086,3.2251,0.00286,0.16132
0.5,0.00137,4.9419,0.00457,0.24719
0.6,0.00472,7.73127,0.01572,0.38672
0.7,0.0081,9.54654,0.027,0.47752
0.8,0.00946,10.1756,0.03153,0.50898
0.9,0.01107,11.04048,0.03689,0.55224
1,0.0127,11.5882,0.04232,0.57964
1.1,0.01444,12.47419,0.04814,0.62396
1.2,0.01629,13.68122,0.0543,0.68433
1.3,0.01794,14.86546,0.05979,0.74357
1.4,0.01952,16.11745,0.06506,0.80619
1.5,0.02113,17.60724,0.07043,0.88071
1.6,0.02289,19.68611,0.0763,0.9847
1.7,0.02466,22.1745,0.08221,1.10917
1.8,0.02624,24.88782,0.08748,1.24489
1.9,0.02781,28.03733,0.09269,1.40243
2,0.02947,32.13874,0.09824,1.60758
2.1,0.03113,36.82275,0.10376,1.84187
2.2,0.03288,42.34723,0.1096,2.11821
2.3,0.03447,47.12391,0.11489,2.35714
2.4,0.03604,51.42755,0.12013,2.57241
2.5,0.03776,55.79613,0.12586,2.79092
2.6,0.03945,59.65065,0.13151,2.98373
2.7,0.04126,63.79953,0.13752,3.19125
2.8,0.04279,67.5144,0.14262,3.37707
2.9,0.04435,71.84267,0.14783,3.59357
3,0.04615,77.48886,0.15384,3.87599
3.1,0.04783,83.64397,0.15943,4.18387
3.2,0.04957,91.98935,0.16522,4.60131
3.3,0.0511,102.69797,0.17033,5.13695
3.4,0.05271,117.58715,0.1757,5.88171
3.5,0.05453,136.64099,0.18176,6.83478
3.6,0.05633,156.52821,0.18777,7.82954
3.7,0.05792,174.28278,0.19305,8.71763
3.8,0.05935,190.8642,0.19783,9.54703
3.9,0.06105,210.70802,0.20349,10.53962
4,0.06287,232.40813,0.20957,11.62506
4.1,0.0647,254.02417,0.21566,12.70629
4.2,0.06635,273.21588,0.22118,13.66626
4.3,0.06772,289.07449,0.22573,14.45951
4.4,0.06942,309.8588,0.23142,15.49914
4.5,0.07133,333.45987,0.23775,16.67966
4.6,0.07308,354.76559,0.24362,17.74538
4.7,0.0746,372.76443,0.24868,18.64568
4.8,0.07603,390.20236,0.25343,19.51793
4.9,0.07769,410.9559,0.25896,20.55602
5,0.07958,434.88126,0.26526,21.75276
5.1,0.08127,455.80011,0.2709,22.79912
5.2,0.08281,474.66309,0.27602,23.74265
5.3,0.08425,492.33908,0.28084,24.6268
5.4,0.08588,513.0686,0.28626,25.66369
5.5,0.08786,538.37866,0.29288,26.9297
5.6,0.08969,561.42676,0.29896,28.08257
5.7,0.09118,579.33759,0.30393,28.97847
5.8,0.09261,597.18506,0.30871,29.8712
5.9,0.0943,618.38965,0.31433,30.93185
6,0.09634,644.87854,0.32112,32.25683
6.1,0.09814,667.11401,0.32715,33.36905
6.2,0.09954,682.979,0.33179,34.16261
6.3,0.10101,699.8183,0.33669,35.00492
6.4,0.10273,719.92902,0.34242,36.01085
6.5,0.10462,743.34802,0.34875,37.18227
6.6,0.10642,765.1311,0.35474,38.27186
6.7,0.10784,781.00909,0.35946,39.06608
6.8,0.10931,798.17139,0.36438,39.92454
6.9,0.11102,818.8078,0.37007,40.95677
7,0.11311,844.59186,0.37702,42.24649
7.1,0.11482,863.66052,0.38273,43.20031
7.2,0.11623,868.30267,0.38745,43.43251
7.3,0.11774,884.79401,0.39245,44.2574
7.4,0.11944,905.8075,0.39814,45.3085
7.5,0.12138,929.80621,0.40461,46.50891
7.6,0.1231,949.83362,0.41033,47.51068
7.7,0.12454,965.83441,0.41515,48.31104
7.8,0.12605,982.93378,0.42016,49.16636
7.9,0.12765,1001.25531,0.42549,50.0828
8,0.1295,1023.40869,0.43167,51.19091
8.1,0.1313,1036.39465,0.43768,51.84047
8.2,0.13281,1050.51843,0.44269,52.54694
8.3,0.13435,1067.81274,0.44784,53.412
8.4,0.13597,1086.59558,0.45322,54.35152
8.5,0.13789,1109.48499,0.45963,55.49644
8.6,0.13968,1129.62317,0.4656,56.50376
8.7,0.14119,1145.58252,0.47062,57.30204
8.8,0.14275,1157.77844,0.47582,57.91209
8.9,0.14438,1172.59326,0.48128,58.65312
9,0.14628,1194.29004,0.48759,59.7384
9.1,0.14803,1213.59802,0.49344,60.70418
9.2,0.14953,1229.297,0.49844,61.48944
9.3,0.15112,1245.90491,0.50373,62.32017
9.4,0.15271,1257.87476,0.50904,62.9189
9.5,0.15457,1277.34546,0.51524,63.89283
9.6,0.15633,1295.9436,0.52109,64.8231
9.7,0.15788,1311.50928,0.52626,65.6017
9.8,0.15953,1327.78882,0.53177,66.41601
9.9,0.16113,1341.34314,0.53709,67.09399
10,0.16292,1359.81897,0.54306,68.01815
10.1,0.16465,1377.33093,0.54882,68.8941
10.2,0.16619,1391.48608,0.55397,69.60214
10.3,0.16786,1407.2644,0.55952,70.39137
10.4,0.16944,1422.13245,0.5648,71.13507
10.5,0.17114,1438.86267,0.57048,71.97192
10.6,0.17288,1455.44238,0.57626,72.80124
10.7,0.17451,1470.03333,0.58169,73.53107
10.8,0.1762,1486.17639,0.58732,74.33855
10.9,0.17775,1500.07593,0.5925,75.03381
11,0.17942,1516.02747,0.59808,75.8317
11.1,0.18111,1531.38525,0.6037,76.5999
11.2,0.18277,1546.41321,0.60923,77.3516
11.3,0.18452,1562.58289,0.61506,78.16041
11.4,0.1861,1576.7041,0.62034,78.86675
11.5,0.18774,1591.42444,0.6258,79.60306
11.6,0.18946,1607.04761,0.63153,80.38453
11.7,0.1912,1622.4425,0.63732,81.15459
11.8,0.19296,1638.35767,0.64321,81.95066
11.9,0.19456,1651.53406,0.64853,82.60974
12,0.19613,1664.92224,0.65376,83.27942
12.1,0.19779,1679.32141,0.65929,83.99966
12.2,0.19954,1694.80798,0.66515,84.77431
12.3,0.20137,1710.51978,0.67123,85.56021
12.4,0.20295,1722.87305,0.67651,86.17812
12.5,0.20441,1734.04126,0.68136,86.73676
12.6,0.20609,1748.97461,0.68697,87.48372
12.7,0.20792,1764.59961,0.69306,88.26528
12.8,0.20974,1779.59277,0.69912,89.01524
12.9,0.2113,1791.34753,0.70432,89.60322
13,0.21273,1801.91467,0.70911,90.13178
13.1,0.21445,1816.81787,0.71483,90.87724
13.2,0.21625,1831.32593,0.72083,91.60294
13.3,0.21804,1845.40613,0.72679,92.30723
13.4,0.21959,1856.21887,0.73195,92.84808
13.5,0.221,1866.07092,0.73668,93.34088
13.6,0.22268,1879.69763,0.74226,94.02249
13.7,0.22454,1894.91211,0.74848,94.78352
13.8,0.2264,1908.99207,0.75467,95.48779
13.9,0.22795,1918.77332,0.75982,95.97705
14,0.22931,1927.61963,0.76436,96.41955
14.1,0.23097,1940.95557,0.7699,97.08661
14.2,0.23282,1955.36182,0.77607,97.80721
14.3,0.23468,1968.88953,0.78227,98.48386
14.4,0.23625,1978.49072,0.78749,98.96412
14.5,0.2376,1986.28625,0.792,99.35405
14.6,0.23928,1999.58997,0.7976,100.0195
14.7,0.24122,2014.35315,0.80407,100.75796
14.8,0.24311,2026.77673,0.81038,101.37939
14.9,0.24463,2034.87012,0.81543,101.78422
15,0.24602,2043.16602,0.82008,102.19918
15.1,0.24766,2054.62134,0.82554,102.77217
15.2,0.24952,2067.9585,0.83173,103.4393
15.3,0.25145,2080.40967,0.83817,104.0621
15.4,0.25293,2087.46289,0.84308,104.41491
15.5,0.25434,2095.1311,0.84779,104.79847
15.6,0.256,2106.65503,0.85333,105.3749
15.7,0.25795,2119.86499,0.85982,106.03566
15.8,0.25975,2130.10059,0.86584,106.54765
15.9,0.26127,2137.07104,0.87088,106.89631
16,0.26265,2143.83984,0.87549,107.23489
16.1,0.26433,2154.98438,0.88111,107.79234
16.2,0.26626,2167.24707,0.88755,108.40572
16.3,0.26799,2175.55884,0.89331,108.82146
16.4,0.2695,2182.40112,0.89832,109.16372
16.5,0.27101,2189.86548,0.90337,109.53709
16.6,0.27268,2199.56812,0.90892,110.02242
16.7,0.27455,2210.45044,0.91518,110.56674
16.8,0.27633,2218.8623,0.9211,110.98751
16.9,0.2778,2224.67285,0.92602,111.27815
17,0.27934,2232.01416,0.93115,111.64536
17.1,0.28093,2240.01099,0.93642,112.04536
17.2,0.28285,2251.05859,0.94282,112.59797
17.3,0.2846,2258.34863,0.94868,112.96262
17.4,0.28611,2263.76904,0.9537,113.23374
17.5,0.28775,2271.69507,0.95916,113.6302
17.6,0.28938,2279.04175,0.96461,113.99768
17.7,0.29125,2288.53735,0.97085,114.47266
17.8,0.29298,2294.53003,0.9766,114.77241
17.9,0.29452,2299.85913,0.98172,115.03897
18,0.29618,2307.27026,0.98728,115.40968
18.1,0.29785,2313.96826,0.99283,115.74471
18.2,0.29963,2321.84058,0.99877,116.13848
18.3,0.30129,2327.05225,1.00429,116.39917
18.4,0.30286,2332.33765,1.00955,116.66354
18.5,0.30453,2339.17871,1.01509,117.00574
18.6,0.30614,2344.677,1.02046,117.28076
18.7,0.3079,2351.74121,1.02632,117.63411
18.8,0.30957,2356.74121,1.0319,117.88421
18.9,0.3112,2361.82568,1.03733,118.13853
19,0.3129,2368.02344,1.04301,118.44855
19.1,0.31451,2372.75708,1.04835,118.68533
19.2,0.31626,2379.25952,1.05421,119.01057
19.3,0.3179,2383.20312,1.05965,119.20783
19.4,0.31948,2387.92358,1.06495,119.44395
19.5,0.32122,2393.83081,1.07074,119.73943
19.6,0.32281,2397.61108,1.07605,119.92852
19.7,0.32447,2402.63696,1.08158,120.17992
19.8,0.32614,2407.40283,1.08712,120.4183
19.9,0.32781,2412.22681,1.09269,120.6596
20,0.32959,2417.30762,1.09863,120.91374
20.1,0.33118,2420.3562,1.10393,121.06623
20.2,0.33278,2424.354,1.10925,121.2662
20.3,0.33442,2428.79321,1.11474,121.48825
20.4,0.33612,2433.51489,1.1204,121.72443
20.5,0.33789,2437.96533,1.12629,121.94704
20.6,0.33958,2441.30371,1.13193,122.11403
20.7,0.34113,2443.83447,1.13709,122.24062
20.8,0.34276,2447.72534,1.14252,122.43523
20.9,0.34447,2452.39453,1.14824,122.66879
21,0.34633,2457.48828,1.15445,122.92358
21.1,0.34797,2459.27197,1.15991,123.0128
21.2,0.34944,2461.02734,1.16481,123.1006
21.3,0.35113,2465.4624,1.17042,123.32245
21.4,0.35284,2469.13013,1.17613,123.50591
21.5,0.35465,2473.46606,1.18215,123.72279
21.6,0.35634,2475.87573,1.1878,123.84332
21.7,0.35775,2476.28198,1.19251,123.86364
21.8,0.35939,2480.64136,1.19797,124.0817
21.9,0.36115,2484.80371,1.20384,124.28989
22,0.36298,2488.73413,1.20995,124.4865
22.1,0.36468,2490.12427,1.21558,124.55603
22.2,0.36604,2490.06885,1.22014,124.55326
22.3,0.36765,2494.05176,1.22551,124.75249
22.4,0.36955,2499.65796,1.23185,125.03291
22.5,0.37131,2501.62476,1.23772,125.13129
22.6,0.37296,2503.04883,1.2432,125.20252
22.7,0.3743,2502.62329,1.24768,125.18124
22.8,0.37592,2506.7915,1.25308,125.38972
22.9,0.37774,2511.33789,1.25913,125.61713
23,0.37961,2514.8999,1.26536,125.79531
23.1,0.38126,2515.48608,1.27088,125.82463
23.2,0.38266,2515.08765,1.27552,125.8047
23.3,0.38427,2518.63843,1.2809,125.98231
23.4,0.38618,2523.68091,1.28728,126.23454
23.5,0.38805,2526.08667,1.29351,126.35487
23.6,0.38965,2526.05981,1.29882,126.35353
23.7,0.39102,2525.58374,1.30338,126.32971
23.8,0.39268,2529.66211,1.30895,126.53371
23.9,0.39458,2534.33276,1.31526,126.76734
24,0.39645,2536.52637,1.3215,126.87707
24.1,0.398,2535.80493,1.32666,126.84098
24.2,0.39938,2535.62305,1.33127,126.83188
24.3,0.40102,2539.37524,1.33672,127.01957
24.4,0.40296,2544.32007,1.3432,127.26691
24.5,0.40476,2545.42676,1.3492,127.32227
24.6,0.40628,2544.68604,1.35426,127.28521
24.7,0.40776,2545.12402,1.35921,127.30712
24.8,0.40937,2547.77661,1.36458,127.4398
24.9,0.41131,2552.52466,1.37102,127.6773
25,0.4131,2553.53369,1.377,127.72778
25.1,0.4146,2552.72559,1.38201,127.68735
25.2,0.41609,2553.39673,1.38698,127.72092
25.3,0.41771,2556.23608,1.39237,127.86295
25.4,0.41962,2560.72046,1.39872,128.08725
25.5,0.42136,2561.35278,1.40453,128.11888
25.6,0.42282,2560.4978,1.4094,128.07611
25.7,0.42437,2562.3064,1.41455,128.16658
25.8,0.42595,2564.0625,1.41982,128.25443
25.9,0.42782,2568.57275,1.42605,128.48003
26,0.42964,2569.82568,1.43214,128.54269
26.1,0.43118,2569.19043,1.43725,128.51093
26.2,0.43278,2570.54468,1.44259,128.57866
26.3,0.43441,2572.12158,1.44802,128.65753
26.4,0.43624,2575.1582,1.45412,128.80943
26.5,0.43801,2576.12402,1.46004,128.85774
26.6,0.43947,2574.95972,1.4649,128.7995
26.7,0.44106,2576.79736,1.4702,128.89142
26.8,0.44275,2578.97998,1.47584,129.0006
26.9,0.44454,2581.48413,1.48179,129.12585
27,0.4463,2582.70679,1.48766,129.18701
27.1,0.44787,2582.34644,1.49291,129.16899
27.2,0.44954,2582.78394,1.49848,129.19087
27.3,0.45116,2580.33057,1.50386,129.06815
27.4,0.45289,2583.64014,1.50965,129.2337
27.5,0.45463,2586.16772,1.51542,129.36012
27.6,0.45617,2586.84766,1.52058,129.39413
27.7,0.45782,2588.81885,1.52608,129.49274
27.8,0.45947,2590.14233,1.53156,129.55893
27.9,0.46116,2592.25269,1.53719,129.66449
28,0.46285,2593.64331,1.54285,129.73405
28.1,0.46444,2593.58276,1.54815,129.73103
28.2,0.4662,2596.26709,1.55402,129.8653
28.3,0.46784,2596.27075,1.55947,129.86548
28.4,0.46942,2597.03198,1.56472,129.90355
28.5,0.47109,2598.46484,1.57031,129.97523
28.6,0.47272,2599.30298,1.57573,130.01715
28.7,0.47444,2601.3418,1.58145,130.11914
28.8,0.47614,2602.15991,1.58715,130.16005
28.9,0.47776,2602.7124,1.59254,130.1877
29,0.47946,2604.19971,1.5982,130.26208
29.1,0.4811,2604.55151,1.60368,130.27968
29.2,0.48292,2607.2019,1.60974,130.41226
29.3,0.48464,2607.28564,1.61547,130.41644
29.4,0.48614,2606.6228,1.62046,130.38329
29.5,0.48779,2607.98682,1.62598,130.45152
29.6,0.48952,2609.90527,1.63172,130.54749
29.7,0.49127,2611.21045,1.63757,130.61276
29.8,0.49303,2612.24072,1.64344,130.66429
29.9,0.49445,2610.24707,1.64818,130.56458
30,0.49608,2612.06836,1.6536,130.65567
30.1,0.49793,2615.11084,1.65976,130.80786
30.2,0.49972,2616.3501,1.66574,130.86984
30.3,0.50141,2616.15356,1.67136,130.86002
30.4,0.50277,2613.56641,1.6759,130.73061
30.5,0.50435,2615.67627,1.68118,130.83615
30.6,0.50626,2619.77222,1.68752,131.04103
30.7,0.50809,2620.50708,1.69362,131.07777
30.8,0.50971,2619.43945,1.69904,131.02438
30.9,0.51105,2614.13184,1.70351,130.7589
31,0.51263,2614.32886,1.70878,130.76875
31.1,0.51449,2619.8103,1.71498,131.04292
31.2,0.51644,2623.48096,1.72146,131.22653
31.3,0.51802,2622.12231,1.72673,131.15857
31.4,0.5193,2619.62964,1.73101,131.03389
31.5,0.52089,2622.74438,1.7363,131.1897
31.6,0.52279,2627.03906,1.74264,131.40451
31.7,0.5247,2628.65845,1.74901,131.48552
31.8,0.52628,2626.85547,1.75425,131.39532
31.9,0.52766,2625.01978,1.75887,131.30351
32,0.52926,2626.86401,1.7642,131.39575
32.1,0.53113,2630.63794,1.77044,131.58453
32.2,0.5331,2632.78027,1.777,131.69168
32.3,0.53464,2629.91919,1.78215,131.54857
32.4,0.536,2627.68384,1.78665,131.43677
32.5,0.53755,2629.8064,1.79183,131.54294
32.6,0.5395,2634.38281,1.79832,131.77185
32.7,0.54148,2635.95483,1.80494,131.85048
32.8,0.54301,2633.17065,1.81005,131.71121
32.9,0.54442,2631.38794,1.81475,131.62204
33,0.54598,2632.97583,1.81992,131.70146
33.1,0.54791,2637.41333,1.82636,131.92343
33.2,0.54983,2638.50732,1.83276,131.97815
33.3,0.5513,2635.58228,1.83766,131.83185
33.4,0.55275,2634.67871,1.8425,131.78665
33.5,0.55429,2636.00073,1.84762,131.85277
33.6,0.55616,2640.0105,1.85388,132.05334
33.7,0.5581,2641.39111,1.86032,132.12241
33.8,0.5596,2638.61035,1.86534,131.98331
33.9,0.56108,2638.23315,1.87025,131.96445
34,0.56261,2638.73633,1.87536,131.98961
34.1,0.56448,2642.61157,1.88159,132.18344
34.2,0.56637,2643.89209,1.8879,132.2475
34.3,0.56785,2641.01807,1.89283,132.10374
34.4,0.56937,2641.30933,1.89791,132.11832
34.5,0.57098,2642.18018,1.90328,132.16187
34.6,0.57274,2644.46729,1.90914,132.27628
34.7,0.57467,2646.65112,1.91556,132.38551
34.8,0.57617,2643.88989,1.92058,132.24739
34.9,0.57776,2644.33472,1.92585,132.26964
35,0.57935,2644.75732,1.93116,132.29077
35.1,0.58116,2647.44556,1.9372,132.42525
35.2,0.58297,2647.7605,1.94323,132.44099
35.3,0.58449,2646.40332,1.94831,132.37311
35.4,0.58616,2647.50195,1.95387,132.42807
35.5,0.58784,2647.9707,1.95945,132.45151
35.6,0.58951,2648.9231,1.96502,132.49915
35.7,0.59138,2650.74585,1.97128,132.59033
35.8,0.59292,2648.52246,1.9764,132.47911
35.9,0.59452,2649.06152,1.98174,132.50607
36,0.59618,2649.63403,1.98726,132.53471
36.1,0.59787,2650.60376,1.99288,132.58322
36.2,0.59966,2652.01001,1.99888,132.65356
36.3,0.60126,2650.86499,2.00419,132.59628
36.4,0.60291,2651.27734,2.00969,132.61691
36.5,0.60456,2651.35156,2.01521,132.62062
36.6,0.60617,2651.87305,2.02056,132.64671
36.7,0.6079,2653.14307,2.02635,132.71024
36.8,0.60949,2652.63232,2.03162,132.68469
36.9,0.61118,2653.60254,2.03726,132.73322
37,0.61289,2654.31592,2.04297,132.76891
37.1,0.61441,2653.16187,2.04804,132.71117
37.2,0.61606,2654.09399,2.05352,132.7578
37.3,0.61776,2655.22241,2.05921,132.81424
37.4,0.61951,2656.4541,2.06502,132.87585
37.5,0.62123,2656.177,2.07076,132.86198
37.6,0.62273,2654.53369,2.07575,132.77979
37.7,0.6244,2656.0791,2.08132,132.8571
37.8,0.62614,2657.32178,2.08713,132.91925
37.9,0.62788,2657.41821,2.09294,132.92407
38,0.62963,2652.3938,2.09878,132.67276
38.1,0.63104,2650.38037,2.10348,132.57204
38.2,0.63262,2653.62012,2.10875,132.7341
38.3,0.63448,2658.16333,2.11495,132.96135
38.4,0.6363,2659.54907,2.12101,133.03065
38.5,0.63806,2659.85645,2.12688,133.04604
38.6,0.63946,2656.95898,2.13155,132.90111
38.7,0.64104,2657.83008,2.1368,132.94467
38.8,0.64286,2660.552,2.14285,133.08083
38.9,0.64464,2661.14331,2.14879,133.11041
39,0.64633,2660.50806,2.15443,133.07863
39.1,0.64775,2658.33716,2.15918,132.97005
39.2,0.64934,2659.44312,2.16446,133.02536
39.3,0.65115,2661.78516,2.17051,133.14252
39.4,0.65302,2663.2478,2.17673,133.21567
39.5,0.65475,2662.48779,2.1825,133.17766
39.6,0.65608,2658.75928,2.18695,132.99115
39.7,0.6576,2659.45288,2.19199,133.02585
39.8,0.6595,2663.51855,2.19834,133.22922
39.9,0.66135,2664.24634,2.2045,133.26562
40,0.66295,2662.60498,2.20985,133.18352
40.1,0.66432,2659.78638,2.21441,133.04253
40.2,0.66586,2660.76099,2.21952,133.09128
40.3,0.66774,2664.86377,2.22581,133.29651
40.4,0.66966,2665.94653,2.23219,133.35066
40.5,0.67138,2664.41772,2.23794,133.27419
40.6,0.67269,2660.64819,2.2423,133.08565
40.7,0.67423,2661.88281,2.24744,133.1474
40.8,0.67616,2665.71997,2.25385,133.33932
40.9,0.67808,2666.94995,2.26027,133.40085
41,0.67964,2663.9873,2.26546,133.25266
41.1,0.68105,2661.76587,2.27016,133.14154
41.2,0.68258,2662.58325,2.27526,133.18243
41.3,0.6845,2666.62305,2.28168,133.38451
41.4,0.6865,2668.42554,2.28835,133.47467
41.5,0.68807,2664.72485,2.29358,133.28955
41.6,0.68943,2661.98682,2.29808,133.1526
41.7,0.69095,2662.95728,2.30315,133.20114
41.8,0.6929,2667.73193,2.30968,133.43997
41.9,0.69491,2668.81567,2.31637,133.49417
42,0.69638,2664.46826,2.32125,133.27672
42.1,0.69777,2662.88672,2.32591,133.19762
42.2,0.69931,2663.79297,2.33105,133.24294
42.3,0.70124,2667.71753,2.33745,133.43925
42.4,0.70312,2668.37378,2.34372,133.47208
42.5,0.70464,2665.47485,2.34881,133.32707
42.6,0.70617,2664.86548,2.35391,133.29659
42.7,0.70766,2664.6311,2.35887,133.28487
42.8,0.7095,2667.76904,2.36499,133.44182
42.9,0.71136,2668.84741,2.37121,133.49576
43,0.7129,2666.09741,2.37633,133.35822
43.1,0.71438,2665.05322,2.38125,133.30598
43.2,0.71591,2665.13135,2.38637,133.30989
43.3,0.71773,2668.00513,2.39242,133.45363
43.4,0.71967,2670.0752,2.3989,133.55717
43.5,0.72125,2667.10669,2.40418,133.40869
43.6,0.72283,2666.26831,2.40945,133.36676
43.7,0.72439,2665.70557,2.41463,133.33861
43.8,0.72613,2668.12378,2.42045,133.45956
43.9,0.72797,2669.16895,2.42658,133.51184
44,0.72949,2666.5813,2.43165,133.38242
44.1,0.73111,2666.7998,2.43703,133.39334
44.2,0.73275,2666.92847,2.44249,133.39978
44.3,0.7345,2668.677,2.44834,133.48724
44.4,0.73634,2669.30811,2.45445,133.51881
44.5,0.73792,2667.33252,2.45974,133.41998
44.6,0.73955,2667.09595,2.46516,133.40816
44.7,0.74119,2667.24292,2.47063,133.41551
44.8,0.74284,2667.57422,2.47612,133.43208
44.9,0.74464,2668.97314,2.48214,133.50206
45,0.74623,2667.46704,2.48744,133.42671
45.1,0.74786,2667.48901,2.49288,133.42781
45.2,0.74953,2667.42212,2.49844,133.42447
45.3,0.75111,2667.03394,2.50371,133.40506
45.4,0.7529,2668.87671,2.50965,133.49722
45.5,0.75456,2668.01831,2.51518,133.4543
45.6,0.75622,2667.85059,2.52072,133.44591
45.7,0.75788,2667.59424,2.52628,133.43307
45.8,0.75939,2666.6687,2.53131,133.38678
45.9,0.7611,2667.99292,2.53699,133.45302
46,0.76277,2668.09399,2.54256,133.45808
46.1,0.76444,2668.00757,2.54812,133.45375
46.2,0.7662,2668.74609,2.55399,133.49069
46.3,0.76776,2667.16479,2.55921,133.41161
46.4,0.76942,2667.66968,2.56473,133.43686
46.5,0.77114,2668.35083,2.57047,133.47093
46.6,0.77291,2668.92261,2.57638,133.49953
46.7,0.77462,2668.36035,2.58208,133.47141
46.8,0.7761,2665.88403,2.58701,133.34753
46.9,0.77777,2667.09619,2.59257,133.40817
47,0.77947,2667.32422,2.59824,133.41957
47.1,0.78128,2668.87939,2.60428,133.49736
47.2,0.78302,2668.11597,2.61007,133.45918
47.3,0.78451,2665.74683,2.61504,133.34067
47.4,0.7861,2665.84961,2.62034,133.34581
47.5,0.78787,2667.58398,2.62624,133.43257
47.6,0.78964,2668.25269,2.63214,133.46602
47.7,0.79144,2668.53101,2.63812,133.47993
47.8,0.79285,2664.53809,2.64284,133.28021
47.9,0.79434,2664.54614,2.64781,133.28061
48,0.7962,2667.89233,2.65399,133.448
48.1,0.79807,2668.54712,2.66024,133.48074
48.2,0.79977,2667.15796,2.66591,133.41125
48.3,0.80114,2663.52002,2.67048,133.22929
48.4,0.80266,2663.9856,2.67552,133.25258
48.5,0.80447,2666.76636,2.68157,133.39168
48.6,0.80627,2667.68896,2.68755,133.43782
48.7,0.80801,2666.8894,2.69338,133.39783
48.8,0.80943,2663.51367,2.6981,133.22897
48.9,0.81089,2663.25342,2.70295,133.21596
49,0.81272,2666.67261,2.70906,133.38698
49.1,0.8146,2667.72583,2.71533,133.43967
49.2,0.81631,2666.30493,2.72103,133.36859
49.3,0.81778,2663.29053,2.72592,133.2178
49.4,0.81925,2662.89941,2.73083,133.19824
49.5,0.82109,2666.0498,2.73698,133.35583
49.6,0.82301,2667.20215,2.74337,133.41347
49.7,0.82465,2664.81934,2.74884,133.29428
49.8,0.82607,2661.8584,2.75358,133.14618
49.9,0.82758,2662.05811,2.75859,133.15616
50,0.82944,2665.49316,2.76478,133.32799
50.1,0.83139,2666.7439,2.77129,133.39055
50.2,0.83301,2664.13965,2.7767,133.26028
50.3,0.83448,2661.52783,2.78161,133.12964
50.4,0.83597,2661.06543,2.78658,133.10651
50.5,0.83782,2664.48828,2.79272,133.27773
50.6,0.83975,2665.71582,2.79917,133.33913
50.7,0.84135,2662.69922,2.80452,133.18823
50.8,0.84282,2660.62549,2.80941,133.0845
50.9,0.84434,2660.22485,2.81447,133.06447
51,0.84622,2663.50781,2.82073,133.22868
51.1,0.84807,2663.91602,2.8269,133.2491
51.2,0.84961,2661.06641,2.83205,133.10655
51.3,0.85111,2659.73779,2.83703,133.0401
51.4,0.85267,2659.84692,2.84223,133.04556
51.5,0.8544,2661.59473,2.84801,133.13298
51.6,0.85626,2662.96045,2.85421,133.20129
51.7,0.85787,2660.49756,2.85957,133.07811
51.8,0.85936,2659.03052,2.86455,133.00473
51.9,0.86099,2659.66138,2.86996,133.03629
52,0.86275,2661.07935,2.87583,133.10721
52.1,0.86459,2661.80249,2.88197,133.14337
52.2,0.86624,2660.1377,2.88746,133.0601
52.3,0.86778,2658.18018,2.89261,132.96219
52.4,0.86941,2657.91919,2.89805,132.94914
52.5,0.87117,2659.43945,2.9039,133.02518
52.6,0.87298,2660.00928,2.90993,133.05368
52.7,0.87455,2657.84692,2.91517,132.94553
52.8,0.87613,2657.06616,2.92042,132.90646
52.9,0.87783,2657.85645,2.9261,132.946
53,0.87952,2658.06958,2.93175,132.95667
53.1,0.88133,2658.61816,2.93777,132.9841
53.2,0.88287,2655.94897,2.9429,132.85059
53.3,0.88451,2655.87573,2.94836,132.84692
53.4,0.88619,2656.01465,2.95397,132.85387
53.5,0.88786,2656.15015,2.95954,132.86064
53.6,0.88962,2656.51538,2.96541,132.87892
53.7,0.89124,2654.89697,2.9708,132.79796
53.8,0.89289,2654.47119,2.97631,132.77667
53.9,0.89463,2655.16406,2.98211,132.81133
54,0.89624,2653.71924,2.98746,132.73906
54.1,0.89791,2653.70581,2.99304,132.73839
54.2,0.89951,2653.13452,2.99836,132.70981
54.3,0.90117,2653.2627,3.00391,132.71622
54.4,0.90287,2653.11377,3.00956,132.70877
54.5,0.90445,2652.06128,3.01485,132.65613
54.6,0.90609,2651.70825,3.02028,132.63846
54.7,0.90773,2651.95679,3.02575,132.65089
54.8,0.90946,2652.11768,3.03153,132.65895
54.9,0.91125,2652.71313,3.03751,132.68874
55,0.91283,2650.30981,3.04276,132.56851
55.1,0.91447,2650.21631,3.04823,132.56384
55.2,0.91612,2649.75049,3.05372,132.54054
55.3,0.91789,2650.20679,3.05963,132.56335
55.4,0.91961,2649.72266,3.06538,132.53914
55.5,0.92114,2647.59717,3.07046,132.43283
55.6,0.92271,2647.19067,3.0757,132.41249
55.7,0.92439,2647.99902,3.08132,132.45293
55.8,0.92623,2649.24976,3.08742,132.51549
55.9,0.92806,2649.11475,3.09353,132.50874
56,0.92954,2645.02832,3.09848,132.30434
56.1,0.93106,2644.61621,3.10355,132.28372
56.2,0.93276,2645.73462,3.10919,132.33966
56.3,0.93459,2647.05737,3.11531,132.40582
56.4,0.93637,2646.3562,3.12124,132.37076
56.5,0.93791,2643.3894,3.12637,132.22235
56.6,0.93941,2641.97241,3.13137,132.15147
56.7,0.94115,2643.5752,3.13716,132.23164
56.8,0.94298,2644.41284,3.14325,132.27354
56.9,0.94469,2643.44775,3.14897,132.22528
57,0.94618,2640.52441,3.15393,132.07906
57.1,0.94771,2640.11182,3.15902,132.05841
57.2,0.94944,2641.57227,3.1648,132.13145
57.3,0.95121,2641.83862,3.17069,132.14479
57.4,0.95297,2641.25586,3.17658,132.11563
57.5,0.95448,2638.04712,3.18158,131.95514
57.6,0.9559,2636.52466,3.18632,131.87898
57.7,0.95766,2639.04321,3.19219,132.00496
57.8,0.95958,2640.78101,3.1986,132.09189
57.9,0.96139,2639.31592,3.20462,132.0186
58,0.96281,2634.8396,3.20935,131.79469
58.1,0.96428,2634.22681,3.21426,131.76404
58.2,0.96611,2636.87817,3.22036,131.89667
58.3,0.96801,2637.76929,3.22669,131.94124
58.4,0.96971,2635.5105,3.23238,131.82825
58.5,0.97116,2632.29858,3.2372,131.66759
58.6,0.97261,2631.2876,3.24204,131.61702
58.7,0.9744,2634.21118,3.248,131.76326
58.8,0.97633,2635.70483,3.25442,131.83797
58.9,0.97812,2633.729,3.2604,131.73914
59,0.97953,2629.1228,3.26509,131.50874
59.1,0.98094,2627.94678,3.2698,131.44992
59.2,0.98278,2631.68091,3.27593,131.6367
59.3,0.98473,2632.84229,3.28242,131.69479
59.4,0.98645,2629.94922,3.28817,131.55008
59.5,0.98787,2626.22876,3.29289,131.36398
59.6,0.98938,2625.75635,3.29794,131.34035
59.7,0.99117,2628.4375,3.3039,131.47446
59.8,0.99304,2629.2312,3.31012,131.51416
59.9,0.99471,2626.72046,3.31571,131.38858
60,0.99622,2624.32007,3.32074,131.26851
60.1,0.99768,2622.90015,3.3256,131.19748
60.2,0.99938,2624.55078,3.33127,131.28004
60.3,1.00124,2626.18164,3.33747,131.36162
60.4,1.00294,2623.87891,3.34313,131.24644
60.5,1.00445,2621.58594,3.34817,131.13174
60.6,1.00597,2620.70874,3.35324,131.08788
60.7,1.00769,2622.13818,3.35897,131.15936
60.8,1.0096,2623.62573,3.36534,131.23378
60.9,1.0113,2621.11865,3.371,131.10837
61,1.01286,2618.50391,3.37621,130.97758
61.1,1.01442,2617.53931,3.38141,130.92934
61.2,1.01609,2618.45728,3.38695,130.97525
61.3,1.01793,2619.6106,3.39311,131.03294
61.4,1.01957,2617.2605,3.39855,130.91539
61.5,1.02113,2615.55664,3.40376,130.83015
61.6,1.02279,2615.92407,3.4093,130.84854
61.7,1.02448,2615.70728,3.41492,130.83769
61.8,1.02628,2616.28003,3.42092,130.86635
61.9,1.02791,2614.09937,3.42636,130.75726
62,1.02955,2613.26245,3.43184,130.71541
62.1,1.03122,2612.69995,3.43741,130.68727
62.2,1.03281,2611.66479,3.44272,130.63548
62.3,1.03463,2612.71216,3.44876,130.68788
62.4,1.03626,2610.44141,3.45421,130.5743
62.5,1.03786,2609.35645,3.45953,130.52002
62.6,1.03953,2609.27588,3.4651,130.51599
62.7,1.04113,2608.47632,3.47042,130.476
62.8,1.04288,2609.10107,3.47628,130.50725
62.9,1.0445,2607.10522,3.48167,130.40742
63,1.04614,2606.7854,3.48715,130.39142
63.1,1.04792,2607.33496,3.49307,130.41891
63.2,1.04948,2604.84058,3.49828,130.29414
63.3,1.05108,2604.42798,3.5036,130.2735
63.4,1.05276,2604.34692,3.50918,130.26945
63.5,1.05443,2604.16943,3.51477,130.26057
63.6,1.05622,2604.521,3.52073,130.27815
63.7,1.0578,2601.7417,3.52601,130.13913
63.8,1.05941,2601.0708,3.53135,130.10558
63.9,1.0611,2601.18213,3.53701,130.11115
64,1.06278,2600.65894,3.54259,130.08498
64.1,1.06461,2601.36255,3.5487,130.12018
64.2,1.06619,2598.18652,3.55397,129.9613
64.3,1.06773,2597.05396,3.55911,129.90466
64.4,1.06944,2598.03394,3.56481,129.95367
64.5,1.07121,2598.43799,3.57069,129.97389
64.6,1.07303,2597.95483,3.57675,129.94972
64.7,1.07456,2594.3728,3.58185,129.77054
64.8,1.07607,2593.20093,3.58689,129.71193
64.9,1.07779,2594.64868,3.59265,129.78435
65,1.07964,2595.44946,3.59878,129.8244
65.1,1.0814,2594.08472,3.60465,129.75613
65.2,1.08294,2590.81885,3.60979,129.59277
65.3,1.08439,2589.05396,3.61462,129.5045
65.4,1.0861,2590.99707,3.62034,129.60168
65.5,1.08794,2592.05615,3.62647,129.65466
65.6,1.08975,2591.50464,3.6325,129.62708
65.7,1.09125,2587.26831,3.63748,129.41518
65.8,1.09263,2585.48486,3.64211,129.32597
65.9,1.09433,2587.70728,3.64777,129.43713
66,1.09626,2589.7998,3.65419,129.54181
66.1,1.09806,2588.01733,3.6602,129.45264
66.2,1.09951,2583.51245,3.66504,129.22731
66.3,1.10091,2581.93091,3.6697,129.14819
66.4,1.10265,2584.66846,3.6755,129.28513
66.5,1.10459,2586.70532,3.68195,129.38702
66.6,1.1064,2584.76782,3.688,129.2901
66.7,1.10788,2580.33472,3.69295,129.06836
66.8,1.10929,2578.42529,3.69764,128.97285
66.9,1.11102,2581.19897,3.70339,129.11159
67,1.11289,2582.46777,3.70964,129.17505
67.1,1.11474,2581.67212,3.7158,129.13525
67.2,1.11627,2577.51611,3.72089,128.92737
67.3,1.11764,2575.0061,3.72546,128.80182
67.4,1.11936,2577.80396,3.7312,128.94177
67.5,1.12135,2580.07935,3.73782,129.05559
67.6,1.1231,2577.22192,3.74365,128.91266
67.7,1.12456,2573.93018,3.74854,128.748
67.8,1.126,2572.24731,3.75333,128.66383
67.9,1.12774,2574.75146,3.75913,128.78908
68,1.12971,2576.44922,3.76569,128.87401
68.1,1.13143,2573.59229,3.77143,128.73111
68.2,1.13292,2570.10571,3.77639,128.5567
68.3,1.1343,2568.37549,3.781,128.47015
68.4,1.13606,2571.48804,3.78688,128.62585
68.5,1.13801,2573.33716,3.79338,128.71834
68.6,1.1397,2570.2229,3.79901,128.56256
68.7,1.14113,2566.75854,3.80378,128.38928
68.8,1.14266,2566.55786,3.80888,128.37924
68.9,1.14431,2567.39648,3.81438,128.42119
69,1.14621,2569.36938,3.82071,128.51987
69.1,1.14792,2566.93896,3.82641,128.3983
69.2,1.14944,2564.47998,3.83148,128.2753
69.3,1.15102,2564.03955,3.83674,128.25328
69.4,1.15269,2564.21167,3.84229,128.26189
69.5,1.15457,2565.75464,3.84855,128.33907
69.6,1.15631,2563.64917,3.85436,128.23375
69.7,1.1578,2560.58569,3.85934,128.08052
69.8,1.15939,2560.54224,3.86462,128.07834
69.9,1.16104,2561.17041,3.87012,128.10976
70,1.1629,2562.30347,3.87633,128.16644
70.1,1.16461,2560.34692,3.88205,128.06857
70.2,1.16617,2558.01587,3.88725,127.95197
70.3,1.16788,2558.54248,3.89292,127.97831
70.4,1.16947,2557.23584,3.89822,127.91296
70.5,1.17129,2558.6062,3.9043,127.9815
70.6,1.17295,2556.43628,3.90983,127.87296
70.7,1.17452,2555.01416,3.91505,127.80183
70.8,1.17625,2555.48706,3.92082,127.82548
70.9,1.17782,2553.79492,3.92608,127.74084
71,1.17958,2554.47412,3.93194,127.77481
71.1,1.18129,2553.44092,3.93762,127.72313
71.2,1.18292,2552.41943,3.94308,127.67204
71.3,1.18464,2552.13184,3.94879,127.65765
71.4,1.18619,2550.39282,3.95397,127.57066
71.5,1.18786,2550.37012,3.95952,127.56953
71.6,1.1895,2549.82812,3.96501,127.54242
71.7,1.19112,2548.91235,3.97039,127.49661
71.8,1.19286,2549.26392,3.9762,127.5142
71.9,1.19443,2547.27051,3.98145,127.41449
72,1.19607,2547.17871,3.9869,127.4099
72.1,1.19774,2546.7251,3.99247,127.38721
72.2,1.19946,2546.8833,3.99821,127.39512
72.3,1.20132,2547.36646,4.00439,127.41929
72.4,1.20288,2543.59277,4.00961,127.23053
72.5,1.20442,2542.81079,4.01474,127.19141
72.6,1.20609,2543.22266,4.0203,127.21201
72.7,1.20782,2543.41724,4.02607,127.22175
72.8,1.20958,2543.20996,4.03195,127.21138
72.9,1.21121,2541.03296,4.03738,127.10249
73,1.2127,2539.14551,4.04232,127.00807
73.1,1.21437,2539.99927,4.04788,127.05078
73.2,1.2162,2541.53296,4.054,127.12749
73.3,1.2181,2541.11768,4.06033,127.10672
73.4,1.2196,2536.58472,4.06532,126.87998
73.5,1.22105,2535.27026,4.07018,126.81423
73.6,1.22277,2537.34717,4.07591,126.91812
73.7,1.22457,2537.62012,4.08188,126.93178
73.8,1.22643,2537.27271,4.08809,126.9144
73.9,1.228,2533.89355,4.09334,126.74537
74,1.2294,2531.39868,4.098,126.62057
74.1,1.23106,2533.41895,4.10354,126.72163
74.2,1.23291,2534.99194,4.1097,126.80032
74.3,1.23478,2534.69751,4.11593,126.78558
74.4,1.23628,2530.41626,4.12094,126.57144
74.5,1.23762,2527.84912,4.12539,126.44303
74.6,1.23929,2530.4043,4.13098,126.57084
74.7,1.24119,2532.27417,4.13729,126.66437
74.8,1.243,2531.20923,4.14333,126.6111
74.9,1.24455,2527.71313,4.1485,126.43623
75,1.24588,2524.77148,4.15293,126.28909
75.1,1.24758,2527.5249,4.15859,126.42681
75.2,1.24952,2529.77808,4.16507,126.53951
75.3,1.25145,2528.62061,4.17149,126.48162
75.4,1.25298,2523.77686,4.17661,126.23933
75.5,1.25425,2520.53711,4.18082,126.07729
75.6,1.25591,2523.68188,4.18638,126.23458
75.7,1.25793,2527.12695,4.1931,126.40691
75.8,1.25976,2524.69434,4.19919,126.28522
75.9,1.26127,2521.02344,4.20422,126.10161
76,1.26262,2518.27393,4.20873,125.96408
76.1,1.26434,2521.53931,4.21447,126.12741
76.2,1.26634,2524.04541,4.22115,126.25277
76.3,1.26817,2521.59399,4.22723,126.13015
76.4,1.26966,2517.51392,4.23219,125.92606
76.5,1.27102,2515.17578,4.23673,125.80911
76.6,1.2727,2518.04688,4.24233,125.95272
76.7,1.27472,2520.94873,4.24906,126.09787
76.8,1.27652,2518.31226,4.25506,125.966
76.9,1.27791,2513.88281,4.2597,125.74444
77,1.27942,2513.47046,4.26472,125.72381
77.1,1.28104,2514.97192,4.27014,125.79891
77.2,1.283,2517.36304,4.27666,125.91852
77.3,1.28479,2514.94971,4.28262,125.7978
77.4,1.28623,2511.29956,4.28745,125.61522
77.5,1.28774,2510.50952,4.29245,125.57571
77.6,1.28931,2511.21997,4.2977,125.61124
77.7,1.29123,2514.19629,4.30411,125.76012
77.8,1.29301,2511.94092,4.31003,125.6473
77.9,1.29447,2508.6272,4.31491,125.48155
78,1.29604,2508.23413,4.32014,125.46189
78.1,1.29765,2508.25903,4.32549,125.46313
78.2,1.29957,2510.48413,4.33191,125.57443
78.3,1.30134,2508.68994,4.3378,125.48469
78.4,1.3028,2505.177,4.34268,125.30897
78.5,1.30444,2506.17627,4.34812,125.35896
78.6,1.30604,2505.75488,4.35347,125.33788
78.7,1.30786,2506.84546,4.35953,125.39243
78.8,1.30961,2505.72925,4.36537,125.33659
78.9,1.31117,2503.38257,4.37058,125.21922
79,1.31283,2503.31689,4.37611,125.21593
79.1,1.31444,2502.41821,4.38147,125.17097
79.2,1.31621,2503.28882,4.38736,125.21452
79.3,1.31795,2502.27441,4.39316,125.16378
79.4,1.31956,2500.5647,4.39854,125.07826
79.5,1.32126,2500.80615,4.4042,125.09034
79.6,1.3229,2499.25659,4.40967,125.01283
79.7,1.32459,2499.43628,4.41531,125.02182
79.8,1.32629,2498.521,4.42095,124.97604
79.9,1.32786,2497.40405,4.42619,124.92017
80,1.32954,2497.98755,4.43181,124.94936
80.1,1.33119,2496.96558,4.4373,124.89823
80.2,1.33277,2495.89038,4.44256,124.84445
80.3,1.33444,2495.96289,4.44813,124.84808
80.4,1.33612,2495.60107,4.45375,124.82998
80.5,1.33787,2495.79126,4.45956,124.83949
80.6,1.33958,2494.28076,4.46526,124.76394
80.7,1.34106,2491.94653,4.47021,124.64718
80.8,1.34272,2492.51489,4.47574,124.67561
80.9,1.34441,2492.62842,4.48137,124.68129
81,1.34622,2492.99805,4.48741,124.69978
81.1,1.34791,2490.96704,4.49304,124.59819
81.2,1.34939,2488.56836,4.49797,124.4782
81.3,1.35104,2489.5603,4.50348,124.52782
81.4,1.35281,2490.38623,4.50936,124.56914
81.5,1.3546,2490.1355,4.51534,124.55659
81.6,1.35631,2488.2771,4.52104,124.46364
81.7,1.35776,2485.2312,4.52586,124.31128
81.8,1.35937,2486.23145,4.53124,124.36131
81.9,1.36118,2487.53589,4.53725,124.42656
82,1.36301,2487.5332,4.54336,124.42643
82.1,1.36468,2484.96484,4.54895,124.29796
82.2,1.36606,2481.35693,4.55352,124.11749
82.3,1.36772,2483.5437,4.55907,124.22688
82.4,1.36962,2485.21387,4.56541,124.31042
82.5,1.37142,2484.15894,4.5714,124.25764
82.6,1.3731,2481.76953,4.577,124.13813
82.7,1.37444,2478.20044,4.58146,123.9596
82.8,1.37604,2479.90259,4.5868,124.04475
82.9,1.3779,2482.39795,4.59301,124.16956
83,1.37973,2481.65381,4.5991,124.13234
83.1,1.38132,2478.28003,4.6044,123.96358
83.2,1.38268,2475.58179,4.60893,123.82862
83.3,1.38427,2477.07715,4.61425,123.90341
83.4,1.38614,2479.61133,4.62046,124.03017
83.5,1.388,2478.90503,4.62666,123.99484
83.6,1.38962,2475.77832,4.63208,123.83845
83.7,1.391,2472.85913,4.63668,123.69243
83.8,1.3926,2473.94995,4.642,123.74699
83.9,1.39453,2476.75928,4.64845,123.88751
84,1.39639,2475.76416,4.65462,123.83774
84.1,1.39796,2472.39307,4.65985,123.66912
84.2,1.39933,2469.67114,4.66442,123.53297
84.3,1.40096,2471.5354,4.66985,123.62622
84.4,1.40284,2473.92139,4.67614,123.74557
84.5,1.40474,2473.40918,4.68246,123.71994
84.6,1.40628,2469.20288,4.68761,123.50954
84.7,1.40771,2467.09668,4.69236,123.40419
84.8,1.40929,2468.21313,4.69763,123.46004
84.9,1.41121,2471.20264,4.70402,123.60957
85,1.41306,2469.90381,4.71019,123.5446
85.1,1.41455,2466.09497,4.71516,123.35409
85.2,1.41598,2464.28979,4.71995,123.26379
85.3,1.41763,2466.03491,4.72543,123.35108
85.4,1.41962,2468.875,4.73207,123.49314
85.5,1.42147,2466.78955,4.73824,123.38883
85.6,1.42295,2462.84204,4.74316,123.19138
85.7,1.42437,2461.09009,4.74789,123.10374
85.8,1.426,2463.46265,4.75335,123.22242
85.9,1.42791,2465.52124,4.75971,123.32539
86,1.42968,2463.71021,4.76559,123.2348
86.1,1.43116,2460.10254,4.77052,123.05434
86.2,1.43267,2459.52539,4.77558,123.02547
86.3,1.43428,2460.11011,4.78093,123.05473
86.4,1.43617,2462.56348,4.78723,123.17744
86.5,1.43797,2460.68213,4.79323,123.08334
86.6,1.43946,2457.23657,4.79821,122.91099
86.7,1.44105,2457.17261,4.80351,122.90779
86.8,1.44272,2457.61133,4.80905,122.92973
86.9,1.44455,2458.63208,4.81517,122.98079
87,1.44629,2457.10474,4.82098,122.9044
87.1,1.44777,2454.47485,4.8259,122.77285
87.2,1.4494,2454.73779,4.83135,122.786
87.3,1.45103,2454.83447,4.83676,122.79084
87.4,1.45288,2456.35596,4.84295,122.86694
87.5,1.45462,2454.72241,4.84875,122.78523
87.6,1.45613,2451.97095,4.85376,122.64761
87.7,1.45779,2452.63306,4.85932,122.68073
87.8,1.45948,2452.30444,4.86492,122.66428
87.9,1.46126,2453.00781,4.87087,122.69947
88,1.46298,2451.50586,4.87661,122.62434
88.1,1.46451,2449.10742,4.88172,122.50437
88.2,1.46623,2449.9458,4.88745,122.5463
88.3,1.46787,2448.86011,4.89291,122.492
88.4,1.46965,2449.55103,4.89882,122.52656
88.5,1.47135,2448.44287,4.90451,122.47113
88.6,1.47287,2446.31104,4.90956,122.36449
88.7,1.47457,2447.4104,4.91523,122.41949
88.8,1.47619,2446.13672,4.92063,122.35577
88.9,1.47785,2446.05444,4.92616,122.35166
89,1.47952,2445.58032,4.93173,122.32794
89.1,1.48113,2444.62378,4.9371,122.2801
89.2,1.48281,2444.4248,4.9427,122.27014
89.3,1.4845,2443.99072,4.94832,122.24843
89.4,1.48616,2443.22681,4.95386,122.21022
89.5,1.48778,2442.01001,4.95927,122.14935
89.6,1.48945,2441.89941,4.96483,122.14382
89.7,1.49126,2442.65234,4.97086,122.18149
89.8,1.49291,2440.3999,4.97636,122.06882
89.9,1.49447,2438.97412,4.98156,121.99751
90,1.49608,2438.95483,4.98693,121.99654
90.1,1.49778,2439.4165,4.99259,122.01963
90.2,1.49958,2440.12891,4.9986,122.05527
90.3,1.50128,2438.25586,5.00425,121.96157
90.4,1.50276,2436.02368,5.00921,121.84992
90.5,1.50438,2436.41748,5.01461,121.86962
90.6,1.50616,2437.5,5.02054,121.92377
90.7,1.50798,2437.34741,5.02659,121.91613
90.8,1.50965,2435.15796,5.03215,121.80662
90.9,1.51108,2432.33765,5.03693,121.66554
91,1.51274,2433.50659,5.04246,121.72401
91.1,1.51452,2434.35229,5.04841,121.76632
91.2,1.51642,2434.84839,5.05472,121.79113
91.3,1.51808,2432.11841,5.06028,121.65458
91.4,1.51943,2428.6626,5.06476,121.48172
91.5,1.52104,2430.2937,5.07014,121.56331
91.6,1.52284,2431.84448,5.07615,121.64088
91.7,1.52468,2432.08447,5.08225,121.65288
91.8,1.52631,2429.49341,5.0877,121.52328
91.9,1.52767,2426.18311,5.09224,121.3577
92,1.52927,2427.63745,5.09756,121.43044
92.1,1.53113,2429.90747,5.10377,121.54399
92.2,1.53294,2428.93604,5.10981,121.4954
92.3,1.5346,2426.56323,5.11535,121.37671
92.4,1.53599,2423.12207,5.11997,121.20458
92.5,1.53758,2424.48535,5.12527,121.27277
92.6,1.53945,2426.86597,5.1315,121.39185
92.7,1.54138,2426.9458,5.13794,121.39584
92.8,1.54297,2423.04102,5.14324,121.20053
92.9,1.54431,2420.05298,5.14771,121.05106
93,1.54593,2421.85718,5.1531,121.14131
93.1,1.54787,2424.78589,5.15956,121.2878
93.2,1.54972,2423.59985,5.16575,121.22848
93.3,1.55131,2420.27051,5.17103,121.06194
93.4,1.55269,2417.54712,5.17565,120.92572
93.5,1.55433,2419.43945,5.18109,121.02038
93.6,1.55625,2421.87354,5.18749,121.14213
93.7,1.55813,2420.77197,5.19376,121.08703
93.8,1.5597,2417.03223,5.19901,120.89997
93.9,1.56108,2414.36719,5.20361,120.76666
94,1.56274,2416.77075,5.20914,120.88689
94.1,1.56473,2419.22119,5.21576,121.00946
94.2,1.5665,2417.18506,5.22166,120.90762
94.3,1.56797,2413.39111,5.22656,120.71784
94.4,1.5694,2412.19897,5.23135,120.65821
94.5,1.57103,2413.86304,5.23678,120.74145
94.6,1.5729,2415.88354,5.243,120.84251
94.7,1.5747,2414.65088,5.249,120.78085
94.8,1.57624,2411.59033,5.25413,120.62776
94.9,1.57775,2410.57715,5.25916,120.57709
